Repository: ImagineNotChetng/OpenPrint3D-

OpenPrint3D — An Open, Slicer-Independent Profile Format

OpenPrint3D is an open proposal for standardizing printer, filament, and process profiles in a simple, neutral JSON format.
It’s designed to make 3D-printing configurations easier to share, easier to maintain, and easier for tools or slicers to import — without replacing or competing with existing slicers.

This project began independently before the announcement of Prusa’s OpenPrintTag, but the two efforts are naturally complementary:
OpenPrintTag focuses on spool/tag metadata, while OpenPrint3D focuses on the configuration layer behind those materials.

The goal is a lightweight, community-driven framework that reduces fragmentation and provides a clean, consistent foundation for anyone building slicer tooling, print-farm systems, material libraries, or automation.

OpenPrint3D is currently an early-stage draft (schema v0.1). Feedback, discussion, and contributions are welcome.

File: filament/MatterHackers/Carbon-Fiber-Nylon.json
{
  "op3d_schema": "filament",
  "op3d_schema_version": "0.1.0",
  "id": "MatterHackers/Carbon-Fiber-Nylon",
  "maintainer": {
    "name": "OpenPrint3D Community",
    "maintainer_type": "community",
    "website": "https://github.com/OpenPrint3D/OpenPrint3D"
  },
  "brand": "MatterHackers",
  "name": "MatterHackers Carbon Fiber Nylon 1.75mm",
  "material": "PA",
  "variant": "Carbon Fiber",
  "diameter": 1.75,
  "density": 1.20,
  "nozzle": { "min": 240, "max": 290, "recommended": 265 },
  "bed": { "min": 70, "max": 100, "recommended": 85 },
  "fan": { "min": 0, "max": 30, "recommended": 10 },
  "drying": { "temperature": 80, "duration_hours": 6 },
  "environment": {
    "sensitive_to_moisture": true,
    "enclosure_recommended": true,
    "max_ambient_temp": 30
  },
  "volumetric_speed": 8,
  "printing_speed": { "min": 30, "max": 80, "recommended": 50 },
  "links": {
    "product_page": "https://www.matterhackers.com/"
  },
  "tags": ["nylon", "carbon-fiber", "matterhackers", "1.75mm", "engineering", "high-strength", "high-temp"],
  "notes": "MatterHackers Carbon Fiber Nylon. High-performance nylon reinforced with carbon fiber. Excellent strength, stiffness, and heat resistance. Requires enclosure and dry storage.",
  "x_cura": {
    "material": "nylon",
    "print_temperature": 265,
    "print_temperature_layer_0": 265,
    "bed_temperature": 85,
    "bed_temperature_layer_0": 85,
    "fan_speed": 10,
    "fan_speed_layer_0": 0,
    "cooling": "limited"
  },
  "x_prusaslicer": {
    "filament_type": "PA-CF",
    "temperature": 265,
    "bed_temperature": 85,
    "fan_speed": 10,
    "first_layer_bed_temperature": 85,
    "first_layer_temperature": 265
  },
  "x_orca": {
    "filament_type": "PA-CF",
    "nozzle_temperature": 265,
    "nozzle_temperature_initial_layer": 265,
    "bed_temperature": 85,
    "bed_temperature_initial_layer": 85,
    "fan_speed": 10,
    "fan_speed_initial_layer": 0
  },
  "x_bambu": {
    "filament_type_id": "GPA1CF00",
    "drying_temperature": 80,
    "drying_time": 6,
    "nozzle_temperature": [240, 290],
    "nozzle_temperature_initial_layer": [240, 290],
    "bed_temperature": [70, 100],
    "bed_temperature_initial_layer": [70, 100],
    "fan_speed": [0, 30]
  }
}
